Repository: stloendays/PUR-Essay

# PUR-Essay

Data-driven polyurethane / HMPUR prepolymer rheology and formulation-decision research, with a blinded scientific-Agent benchmark layered on top of a deterministic science workflow.

```text
The deterministic scientific workflow defines and freezes the answer.
The Agent is a blinded decision-recovery system evaluated against that answer.
The wet-lab experiment independently evaluates whether the frozen computational decision transfers to reality.
```

## Scientific workflow

```text
experimental/public evidence
  -> source + protocol harmonization
  -> formulation-specific Andrade rheology (eta_ref, Ea)
  -> free-NCO / chemistry / temperature trends
  -> composition-context interaction
  -> PUR_SIM_V1 finite candidate landscape
  -> L0 property ranking
  -> L1 nominal chemistry/process feasibility
  -> L2 interval/domain robustness
  -> backward active-boundary analysis
  -> decision/uncertainty phase maps + objective geometry
  -> blinded PUR-RECOVER V1 Agent benchmark
  -> prospective wet-lab validation
```

The experimental/public science layer and synthetic decision benchmark are kept strictly separate. `PUR_SIM_V1` is not used as empirical evidence for physical polyurethane rheology.

## Frozen PUR-FRONTIER V1

The complete 928-candidate response snapshot is stored losslessly and SHA256-verified. `scripts/freeze_frontier_v1.py` reconstructs it automatically and regenerates the full frontier from `configs/frontier_v1.json`.

| Layer | Frozen result | Meaning |
|---|---|---|
| L0 property-only | `WO_INV_0419` | closest nominal rheology to the preferred target, but MDI fraction = 34.06 wt% < 35 wt% floor |
| L1 nominal constrained | `WO_INV_0579` | best point-feasible candidate under rheology + chemistry/process gates |
| L2 robust | `WO_INV_0420` | best worst-case candidate after broad-window uncertainty propagation and domain support |

Counts:

```text
928 total candidates
141 nominally feasible
117 robust-admissible
```

The L2 rule is a parameter-free worst-case extension of the same nominal log-space objective. The stored viscosity uncertainty radius is propagated as `q=(1,1,2)` for eta80, eta120 and eta80/eta120, respectively; the ratio receives `2r` because numerator and denominator can move in opposite directions. Full uncertainty intervals must remain inside the broad functional windows, while preferred windows remain the optimisation target rather than a certification envelope.

## Decision-frontier inversion

Among the 117 robust-admissible candidates:

```text
Spearman rho = 0.9851
Kendall tau  = 0.8918
367 / 6786 pairwise inversions = 5.41%
nominal top  = WO_INV_0579
robust top   = WO_INV_0420
```

Thus global ordering remains strongly preserved while the top material decision changes. This is a **decision-frontier inversion**, not a global failure of rheological screening.

A fixed-chemistry PPG700/PPG1000 = 50/50 control over NCO:OH = 1.8-2.5 gives Kendall tau = 1.0 and 0/28 inversions, showing that the robust transformation does not mechanically manufacture ranking inversions.

## Backward design

For the L0 winner's 50/50 PPG700/PPG1000 trajectory,

```text
mdi_parts = 30.3875 * NCO:OH
```

so the 35 wt% MDI floor is crossed at

```text
NCO:OH* = 1.7719836724.
```

Projection onto the frozen 0.1 grid gives the first reachable point at **1.8**, candidate `WO_INV_0420` — the same candidate selected independently by L2 robust ranking.

## Deeper deterministic decision geometry

`FRONTIER-DEPTH V1` studies why the selected decision changes rather than treating the winner as a single immutable point. The current non-Agent core includes:

- MDI-floor decision phase maps;
- nominal-to-robust ranking propagation;
- uncertainty-scaling phase transitions;
- the robustness cliff where no broad-window robust candidate remains;
- objective-weight stability basins;
- a Pareto opportunity set;
- the two-independent-DOF rheology-state geometry implied by `eta80 = eta120 * ratio`.

These analyses remain properties of the frozen synthetic `PUR_SIM_V1` benchmark and are not presented as experimental polyurethane laws.

## PUR-RECOVER V1 Agent

The Agent does not define the gold answer. Primary runs use anonymised candidates/materials and hide rank, scores, mapping files and future wet-lab results. Deterministic tools perform ranking, constraint checks, backward solving, reachability and local sweeps.

The primary metric is **complete_decision_recovery**. A successful run must recover:

- L0 property winner;
- L1 constrained winner;
- L2 robust winner;
- active constraint;
- backward threshold;
- reachable grid point;
- local NCO direction;
- local composition direction.

The formal repeated API benchmark is the next execution stage. Mock/offline runs are tests only and are not manuscript performance results.

File: results/rheology_v1/rheology_science_summary.json
{
  "source_heterogeneity": {
    "melt_viscosity_records": 70,
    "sources": 10,
    "temperatures_c": [25.0, 90.0, 100.0, 110.0, 120.0, 121.0, 130.0],
    "units": ["Pa.s", "cP", "mPa.s"]
  },
  "pugar_andrade": {
    "samples": 39,
    "curve_points": 4559,
    "median_r2": 0.9967001076270845,
    "n_r2_ge_0_98": 37,
    "median_Ea_kJ_mol": 51.09436515502145,
    "Ea_range_kJ_mol": [34.73532697302946, 94.15329095221212]
  },
  "pNCO_effect": {
    "matched_chemistry_families": 13,
    "high_quality_families_min_r2_ge_0_98": 11,
    "eta80_decreases_family_count_all": 13,
    "eta120_decreases_family_count_all": 12,
    "eta80_decreases_family_count_high_quality": 11,
    "eta120_decreases_family_count_high_quality": 11,
    "median_eta80_multiplier_per_plus1pctNCO": 0.7419269750636749,
    "median_eta120_multiplier_per_plus1pctNCO": 0.783390341288847,
    "median_dEa_kJ_mol_per_plus1pctNCO": -0.8054786573462529,
    "Ea_decreases_family_count_high_quality": 9
  },
  "matched_C_vs_P": {
    "n_pairs": 7,
    "median_C_over_P_eta80": 4.200698796091161,
    "median_C_over_P_eta120": 2.0640048431411797,
    "median_low_temperature_amplification": 1.9919614656333193,
    "median_delta_Ea_C_minus_P_kJ_mol": 19.88778525045079
  },
  "US5932680A_factor_interaction_130C": {
    "balanced_A_shift_ratio": 1.6538461538461537,
    "D_rich_A_shift_ratio": 1.0909090909090908,
    "ratio_of_ratios": 1.516025641025641,
    "log_interaction": 0.4160922006824507,
    "note": "Effect-size interaction only; published point values have no replicate variance for inferential significance."
  },
  "claim_boundary": [
    "Pugar fits are experimental-library reanalysis.",
    "US5932680A values are published patent point values without replicate variance.",
    "PUR_SIM_V1 synthetic candidate responses are not used as empirical evidence in this rheology module."
  ]
}
